Repository: ilo-love7/battery-thermal-management

<div align="center">

# 电池热管理与冷却方案仿真评估（A5）

### 纯仿真回答两个问题：产热有多大、怎么冷——选型 map + 寿命账 + 深段失效机制
</div>

---

热管理设计前期的低成本评估：不搭台架，用 PyBaMM 电化学-热耦合仿真 + 两节点热网络 + Arrhenius 损伤积分，
从单体产热一路算到冷却方案选型与寿命账。输入一个倍率与换热系数 h，输出温升、方案分档与相对寿命。

**先看这 5 件事：**

1. **产热近似平方律，但构成在 2C/3C 间切换**：Q ≈ 0.782·C^1.79 W（R²=0.99997）；3C 以上可逆熵热反超（占 62–70%），**热设计不能只按 I²R 估**（报告 §2）
2. **冷却分档边界清晰**：1C 靠自然对流勉强、2C 是强制风冷上限、3C 起必须液冷、5C 连液冷都贴线——所需 h 从 7.7 跳到 638 W/(m²·K)，两个数量级（§3）
3. **表面温度会骗人**：21700 卷芯径向芯-壳温差 2C 时 3 K、5C 极端组合下 34.6 K；叠片方向只有 0.8 mK。老化按芯温算，热电偶在表面（§4）
4. **冷却方案的寿命账**：3C 工况下自然对流 → 液冷板相对寿命 **4.6×**（Ea=45 kJ/mol，30/45/60 三档齐报）；用平均温度代替温度历程会低估损伤 27–74%（§5）
5. **深段加速是三线合流**：fade>25% 后分带速率 **7.2×**、阻抗每 % fade 代价抬升 **2.4×**、V(Q) shape 份额 0.70→0.90——活性材料损失/阻抗正反馈图景（v1.16 §91–93）

---

## 数据

| 数据集 | 角色 | 许可 | 位置 |
|---|---|---|---|
| Chen2020（PyBaMM 参数集，LGM50 21700） | 热学主参数集 | PyBaMM 内置 | `src/bmthermal/params.py` |
| Mohtat2020（5 Ah 软包） | 高倍率/可逆热交叉验证 | PyBaMM 内置 | 同上 |
| CALCE A123 26650 LFP | US06 实测工况 + 温箱脉冲 + CS2 循环老化对标 | 公开（UMD） | `data/us06_crate.csv`（1 Hz 标幺倍率，经 A4 数据层复用） |
| Sandia SNL | 日历/循环分解、跨体系外推验证、post-mortem RPT | 公开 | `D:\项目\02_数据集\`（zip 直读） |
| Oxford 电池老化组 | EIS 深度耦合 + V(Q) 两模式分解（G1–G5 至 69–82% 深度） | 公开 | 同上 |

参数边界（所有结论的前提）：Chen2020 熵变系数恒为 0（可逆热恒 0，用 Mohtat2020 补）；
DFN+Chen2020 在 3C 只交付 38% 容量（电解液耗尽）——3C 以上产热用「Mohtat 形状 × 标度律幅度」；
两套参数集**不混用**（§1）。

## Results

**核心选型表**（允许温升 20 K、25 °C 环境、连续放电到 3.0 V；产热=Mohtat 形状×标度律幅度，温升=集总热容稳态估算，`results/metrics/01_heat_sweep.json` + `02_required_h.json`）：

| 倍率 | 产热功率 | 所需 h〔W/(m²·K)〕 | 自然对流 | 强制风冷 | 底部液冷板 | 浸没式 |
|---|---|---|---|---|---|---|
| 0.5C | 0.23 W | 2.2 | +5.6 K ✓ | +1.1 K ✓ | +0.3 K ✓ | +0.3 K ✓ |
| 1C | 0.78 W | 7.7 | +19.3 K △ | +3.8 K ✓ | +1.2 K ✓ | +1.0 K ✓ |
| 2C | 2.7 W | 30 | **+67 K ✗** | +13.3 K ✓ | +4.1 K ✓ | +3.4 K ✓ |
| 3C | 5.6 W | 77 | **+138 K ✗** | **+27 K ✗** | +8.5 K ✓ | +7.1 K ✓ |
| 5C | 14.0 W | 638 | **+345 K ✗** | **+68 K ✗** | **+21 K ✗** | +17.6 K △ |

✓=有裕度 △=贴线 ✗=不可用。选型 map 全曲线即首页图（`results/figures/02b_selection_map.png`）。

**寿命账**（3C 连续放电，相对「自然对流 1C」基线的 Arrhenius 损伤积分，`results/metrics/05_aging.json`）：
液冷板 **4.6×**、浸没 4.9×、PCM 2.6×、强制风冷 2.5×。Ea 敏感性 30/45/60 kJ/mol 三档齐报——
寿命比随 Ea 单调放大，但方案排序不变（`15_life_uncertainty.json`）。

**芯温才是老化温度**（`results/figures/04a_module_field.png`）：两节点模型给出芯-壳温差 3–16 K（1–3C），
「5C + 45 °C + 液冷板」极端组合下表面 56 °C / 芯部 91 °C——表面贴线时芯部已过 80 °C 报警线。
BMS 需要芯温估计器而非表面查表（`14_observer.json`）。

**深段失效机制三线**（v1.16，`results/metrics/55_deep_fade.json` + `56_deep_modes.json`）：
G5 三芯（fade 至 69–82%）的 fade 分带速率在 >25% 深段加速 7.2×（17.9 vs 2.47 %/100 EFC）；
EIS 侧 ΔR_pol/Δfade 晚段是早段的 2.4×（2.62→7.25 mΩ/%）；V(Q) 两模式分解 shape 份额
浅段 0.70 → 深段 0.90（γ 0.069→0.568，类 LAM 加速）。三线共变但非锁定——
与「fade 后段放缓而阻抗加速」的解耦图景拼合（§94）。

**安全边界由散热退化决定**（`06_safety.json`）：5C+45 °C+液冷板在泵/流道退化到 30% 时芯温 105 °C，
距 80 °C 报警只剩 620–640 s ≈ 一个 US06 循环——快充 + 高温 + 散热退化**叠加**才是设计边界。

## Quick start

```bash
git clone https://github.com/ilo-love7/battery-thermal-management.git
cd battery-thermal-management
pip install -e ".[dev]"        # PyBaMM 26.10 + numpy/scipy/pandas/matplotlib/pytest

pytest tests -q                # 289 项物理一致性测试，不依赖数据集
bash run_all.sh                # 生成全部指标（results/metrics/）与图（results/figures/）
```

结论与数字在 `reports/基准评测报告-A5.md`（一页纸结论 §0），过程与坑在 `reports/工作记录-A5.md`。

## Bring your own data

换工况：`data/us06_crate.csv` 是 1 Hz 标幺倍率剖面（列 `crate`），替换成你的功率/倍率时间序列即可复用
全部热网络与寿命管线（`src/bmthermal/duty.py`）。换电芯：改 `src/bmthermal/params.py` 的参数集
（需要带热学键的 PyBaMM 参数集；x-full 热模型缺极耳/表面换热键时 `network.py` 自动补参重试）。
公开行车数据做热网络标定**不可行**——结构性不可辨识（§13）；标定需设计激励
（电加热膜 + 埋入式测点 + 恒功率脉冲 ≥3τ）。

## How it works

1. **产热分解**（`heat.py`）：PyBaMM DFN 仿真欧姆/极化/可逆熵热，拟合标度律 Q(C)
2. **热网络**（`network.py`）：集总热容 + 两节点（芯-壳）热阻网络，稳态/动态温升
3. **选型 map**（`guide_map.py`）：h_req = 1/(A(ΔT/Q − R_int)) 解析骨架 + 数值扫参
4. **寿命积分**（`aging.py` / `abs_life.py`）：Arrhenius 损伤沿温度历程积分，输出相对寿命比
5. **机制深挖**（`eis_features.py` / `degrade_modes.py` 等）：EIS 阻抗-深度耦合、V(Q) 两模式分解、日历-循环分解

## Reproduce

```bash

# v1.0 主线（产热 → 选型 map → 温度场 → 寿命账 → 模组 → 安全 → 动态工况）
python scripts/01_heat_analysis.py && python scripts/02_cooling_sweep.py && \
python scripts/03_gradient_ident.py && python scripts/04_module.py && \
python scripts/05_aging.py && python scripts/06_safety.py && python scripts/07_duty.py

# v1.1–v1.12 深化（标定可行性 / PCM / 观测器 / 寿命不确定度 / 沸腾边界 / 接触热阻 / 老化反馈 / CS2 对标…）
python scripts/10_calib_real.py    # 其余 11–48 按版本分组，见 run_all.sh

# v1.13–v1.16 机制侧（EIS EoL / fade-EoL / 静置剂量 / SOC 轴 / EFC 口径 / 深段加速三线）
python scripts/55_deep_fade.py && python scripts/56_deep_modes.py
```

完整清单按版本分组见 `run_all.sh`（00–56，一键全跑）。

## Layout

```
src/bmthermal/    35 个可复用模块（heat/network/guide_map/aging/…/degrade_modes）
scripts/          00–56 分析流水线（每脚本一个可独立运行的分析）
tests/            物理一致性/单元测试 289 项（不依赖数据集）
reports/          基准评测报告（结论）+ 工作记录（过程与坑）
results/metrics/  全部数字的 JSON/CSV 出处（报告可溯源）
results/figures/  全量产出图（63 张）
docs/figures/     README 展示用精选图
data/             us06_crate.csv（1 Hz 标幺倍率工况）
```

File: results/metrics/47_eis_degrade.json
{
 "n_spectra": 117,
 "n_pairs": 33,
 "quality_flags": {
  "ok": 117
 },
 "soc_stats": [
  {
   "soc": 20,
   "n_pairs": 11,
   "d_r_ohm_med": 0.0026666560000000034,
   "d_r_pol_med": 0.027024068000000005,
   "d_arc_dre_med": 0.024183422000000003,
   "d_tail_slope_med": -0.8479823810707445,
   "share_arc_med": 0.9118244665391195
  },
  {
   "soc": 50,
   "n_pairs": 11,
   "d_r_ohm_med": 0.003315936999999998,
   "d_r_pol_med": 0.026502706,
   "d_arc_dre_med": 0.02050139,
   "d_tail_slope_med": -0.396233671877114,
   "share_arc_med": 0.9704410445441056
  },
  {
   "soc": 80,
   "n_pairs": 11,
   "d_r_ohm_med": 0.003338832,
   "d_r_pol_med": 0.033598219000000006,
   "d_arc_dre_med": 0.029335525,
   "d_tail_slope_med": -0.5391936955412024,
   "share_arc_med": 0.9119482397777068
  }
 ],
 "group_stats": [
  {
   "group": 1,
   "n_pairs": 6,
   "c_rate": 0.5,
   "cycle_days": 1,
   "d_r_ohm_med": 0.0035503770000000004,
   "d_r_pol_med": 0.022187309499999995,
   "d_arc_dre_med": 0.019982267000000005,
   "share_arc_med": 1.0007022663578882
  },
  {
   "group": 2,
   "n_pairs": 9,
   "c_rate": 0.25,
   "cycle_days": 1,
   "d_r_ohm_med": 0.003197606999999998,
   "d_r_pol_med": 0.033530168000000006,
   "d_arc_dre_med": 0.024575938000000006,
   "share_arc_med": 0.9272991972970611
  },
  {
   "group": 3,
   "n_pairs": 9,
   "c_rate": 0.5,
   "cycle_days": 2,
   "d_r_ohm_med": 0.0021575799999999992,
   "d_r_pol_med": 0.034253899000000004,
   "d_arc_dre_med": 0.033326325,
   "share_arc_med": 0.9119482397777068
  },
  {
   "group": 4,
   "n_pairs": 9,
   "c_rate": 0.25,
   "cycle_days": 2,
   "d_r_ohm_med": 0.004519908999999996,
   "d_r_pol_med": 0.02664230800000001,
   "d_arc_dre_med": 0.024183422000000003,
   "share_arc_med": 0.9039064992505745
  }
 ],
 "rate_compare": {
  "c2_d_r_ohm_med": 0.0030240380000000067,
  "c4_d_r_ohm_med": 0.003327384499999999,
  "c2_d_r_pol_med": 0.02929227899999999,
  "c4_d_r_pol_med": 0.030897444000000007,
  "c2_share_arc_med": 0.9339486292353065,
  "c4_share_arc_med": 0.9200471084086878,
  "n_c2": 15,
  "n_c4": 18
 },
 "partition": {
  "share_ohm": 0.10726476103722928,
  "share_arc_of_rpol": 0.8098869265256747,
  "d_r_ohm_med": 0.0032075650000000025,
  "d_r_pol_med": 0.030832626000000002
 },
 "pairs": [
  {
   "group": 1,
   "cell": 15,
   "soc": 20,
   "d_r_ohm": 0.003924269000000001,
   "d_r_pol": 0.02291393299999999,
   "d_z_im_hf": 0.0015535448999999986,
   "d_arc_height": 0.00892401918,
   "d_arc_dre": 0.026005969000000004,
   "d_tail_slope": -0.6682548823704321,
   "d_lf_abs": 0.027411164382459524,
   "d_lf_phase_deg": 0.3159577627860948,
   "share_arc": 1.1349413040528666
  },
  {
   "group": 1,
   "cell": 15,
   "soc": 50,
   "d_r_ohm": 0.0038931889999999983,
   "d_r_pol": 0.016013007999999995,
   "d_z_im_hf": 0.0013075220000000002,
   "d_arc_height": 0.006304241150000001,
   "d_arc_dre": 0.016357951999999988,
   "d_tail_slope": 0.5161942087612057,
   "d_lf_abs": 0.020663906980484134,
   "d_lf_phase_deg": 1.40991323604195,
   "share_arc": 1.0215414867712544
  },
  {
   "group": 1,
   "cell": 15,
   "soc": 80,
   "d_r_ohm": 0.004048277000000003,
   "d_r_pol": 0.024499472,
   "d_z_im_hf": 0.0009134549999999988,
   "d_arc_height": 0.00952625126,
   "d_arc_dre": 0.022452436000000006,
   "d_tail_slope": -0.5123899532576708,
   "d_lf_abs": 0.028827514060455472,
   "d_lf_phase_deg": -1.0540841214779846,
   "share_arc": 0.9164457095238626
  },
  {
   "group": 1,
   "cell": 20,
   "soc": 20,
   "d_r_ohm": 0.0024193670000000056,
   "d_r_pol": -0.0012690940000000053,
   "d_z_im_hf": 0.0002510024000000003,
   "d_arc_height": 0.00215293674,
   "d_arc_dre": 0.00037967699999999494,
   "d_tail_slope": -0.04417701526198092,
   "d_lf_abs": 0.001098532950445888,
   "d_lf_phase_deg": -0.1612245964209098,
   "share_arc": NaN
  },
  {
   "group": 1,
   "cell": 20,
   "soc": 50,
   "d_r_ohm": 0.0030240380000000067,
   "d_r_pol": 0.021460686,
   "d_z_im_hf": 0.0005262989999999992,
   "d_arc_height": 0.006893171049999999,
   "d_arc_dre": 0.017512098000000004,
   "d_tail_slope": -0.3236577380956286,
   "d_lf_abs": 0.025108072184548545,
   "d_lf_phase_deg": 1.0022624753736071,
   "share_arc": 0.8160083046739515
  },
  {
   "group": 1,
   "cell": 20,
   "soc": 80,
   "d_r_ohm": 0.0032075650000000025,
   "d_r_pol": 0.025243983000000005,
   "d_z_im_hf": 0.00019406699999999916,
   "d_arc_height": 0.01023810434,
   "d_arc_dre": 0.025261711000000006,
   "d_tail_slope": -0.26553180395252507,
   "d_lf_abs": 0.028788816335222886,
   "d_lf_phase_deg": -0.4767450656419978,
   "share_arc": 1.0007022663578882
  },
  {
   "group": 2,
   "cell": 3,
   "soc": 20,
   "d_r_ohm": 0.0026666560000000034,
   "d_r_pol": 0.03096226200000001,
   "d_z_im_hf": 0.0031597017999999994,
   "d_arc_height": -0.0016866213000000002,
   "d_arc_dre": -0.012447395,
   "d_tail_slope": -0.8539568008120024,
   "d_lf_abs": 0.034555431068108475,
   "d_lf_phase_deg": 0.6285963143545779,
   "share_arc": -0.402018269853798
  },
  {
   "group": 2,
   "cell": 3,
   "soc": 50,
   "d_r_ohm": 0.003818482000000005,
   "d_r_pol": 0.033530168000000006,
   "d_z_im_hf": 0.0031608977999999996,
   "d_arc_height": -0.0003819785600000002,
   "d_arc_dre": -0.007605488999999993,
   "d_tail_slope": -0.4484387558618885,
   "d_lf_abs": 0.038020512289771394,
   "d_lf_phase_deg": -0.35720150001414197,
   "share_arc": -0.22682525777979973
  },
  {
   "group": 2,
   "cell": 3,
   "soc": 80,
   "d_r_ohm": 0.004458653999999999,
   "d_r_pol": 0.030832626000000002,
   "d_z_im_hf": 0.0031127607999999994,
   "d_arc_height": -0.0010850842199999996,
   "d_arc_dre": -0.010012734999999995,
   "d_tail_slope": -0.3864847570094725,
   "d_lf_abs": 0.03602859967278364,
   "d_lf_phase_deg": -0.2208734699155368,
   "share_arc": -0.3247448011726278
  },
  {
   "group": 2,
   "cell": 4,
   "soc": 20,
   "d_r_ohm": 0.003197606999999998,
   "d_r_pol": 0.03447986900000001,
   "d_z_im_hf": 0.0012208921999999987,
   "d_arc_height": 0.013223621300000002,
   "d_arc_dre": 0.032294088,
   "d_tail_slope": -0.9191582577577029,
   "d_lf_abs": 0.03826077514785818,
   "d_lf_phase_deg": 0.1780844450421757,
   "share_arc": 0.9366070387332385
  },
  {
   "group": 2,
   "cell": 4,
   "soc": 50,
   "d_r_ohm": 0.003315936999999998,
   "d_r_pol": 0.026502706,
   "d_z_im_hf": 0.0012486330000000007,
   "d_arc_height": 0.01010179346,
   "d_arc_dre": 0.024575938000000006,
   "d_tail_slope": -0.4926807929471476,
   "d_lf_abs": 0.029947952606845754,
   "d_lf_phase_deg": -1.0721500020179153,
   "share_arc": 0.9272991972970611
  },
  {
   "group": 2,
   "cell": 4,
   "soc": 80,
   "d_r_ohm": 0.003338832,
   "d_r_pol": 0.03584810100000001,
   "d_z_im_hf": 0.0010369529999999984,
   "d_arc_height": 0.01427625109,
   "d_arc_dre": 0.033254678999999995,
   "d_tail_slope": -0.6219165765453374,
   "d_lf_abs": 0.03979258541803536,
   "d_lf_phase_deg": -0.9468365411922157,
   "share_arc": 0.9276552473449009
  },
  {
   "group": 2,
   "cell": 8,
   "soc": 20,
   "d_r_ohm": 0.0024189979999999986,
   "d_r_pol": 0.035075646000000016,
   "d_z_im_hf": 0.0013050331000000002,
   "d_arc_height": 0.01289369332,
   "d_arc_dre": 0.032537386,
   "d_tail_slope": -0.7437702798837088,
   "d_lf_abs": 0.038030663013381746,
   "d_lf_phase_deg": 0.5978298647452363,
   "share_arc": 0.9276346898928102
  },
  {
   "group": 2,
   "cell": 8,
   "soc": 50,
   "d_r_ohm": 0.0024576710000000015,
   "d_r_pol": 0.026566718000000003,
   "d_z_im_hf": 0.0012810850000000013,
   "d_arc_height": 0.00988847614,
   "d_arc_dre": 0.024322964999999995,
   "d_tail_slope": -0.1292798129860444,
   "d_lf_abs": 0.029579735791205347,
   "d_lf_phase_deg": 0.5081967471310644,
   "share_arc": 0.9155427102436964
  },
  {
   "group": 2,
   "cell": 8,
   "soc": 80,
   "d_r_ohm": 0.0023035,
   "d_r_pol": 0.03848521599999998,
   "d_z_im_hf": 0.001166485,
   "d_arc_height": 0.0151569579,
   "d_arc_dre": 0.037055683,
   "d_tail_slope": -0.44753386203072976,
   "d_lf_abs": 0.04152814039270572,
   "d_lf_phase_deg": 0.02737350531081617,
   "share_arc": 0.9628550090507486
  },
  {
   "group": 3,
   "cell": 10,
   "soc": 20,
   "d_r_ohm": 0.005823518999999999,
   "d_r_pol": 0.034253899000000004,
   "d_z_im_hf": 0.0032194114000000003,
   "d_arc_height": -0.00233686647,
   "d_arc_dre": -0.012412541,
   "d_tail_slope": -1.290367954144755,
   "d_lf_abs": 0.04038259625998353,
   "d_lf_phase_deg": -1.0105829787627734,
   "share_arc": -0.362368704362677
  },
  {
   "group": 3,
   "cell": 10,
   "soc": 50,
   "d_r_ohm": 0.0057812409999999995,
   "d_r_pol": 0.02929227899999999,
   "d_z_im_hf": 0.0031585699000000016,
   "d_arc_height": 0.01206079522,
   "d_arc_dre": 0.029046386000000007,
   "d_tail_slope": -0.396233671877114,
   "d_lf_abs": 0.03543964678662469,
   "d_lf_phase_deg": -0.9643534180420126,
   "share_arc": 0.9916055353699184
  },
  {
   "group": 3,
   "cell": 10,
   "soc": 80,
   "d_r_ohm": 0.006545726000000002,
   "d_r_pol": 0.043522542,
   "d_z_im_hf": 0.0028272604999999996,
   "d_arc_height": 0.01723920571,
   "d_arc_dre": 0.04140959,
   "d_tail_slope": -0.7104893280000542,
   "d_lf_abs": 0.05069708149821958,
   "d_lf_phase_deg": -0.6694436769409133,
   "share_arc": 0.9514515489467505
  },
  {
   "group": 3,
   "cell": 11,
   "soc": 20,
   "d_r_ohm": 0.0011998120000000015,
   "d_r_pol": 0.004337168000000002,
   "d_z_im_hf": 0.002517070599999999,
   "d_arc_height": -0.01205576824,
   "d_arc_dre": -0.037522792,
   "d_tail_slope": -0.10184526653182957,
   "d_lf_abs": 0.005960883781233217,
   "d_lf_phase_deg": 0.4543263969316875,
   "share_arc": -8.651449978419093
  },
  {
   "group": 3,
   "cell": 11,
   "soc": 50,
   "d_r_ohm": 0.0015539120000000045,
   "d_r_pol": 0.031261008,
   "d_z_im_hf": 0.0026848040000000007,
   "d_arc_height": 0.01209849243,
   "d_arc_dre": 0.033326325,
   "d_tail_slope": -0.461841698100649,
   "d_lf_abs": 0.03343266716323541,
   "d_lf_phase_deg": 0.5588686889745524,
   "share_arc": 1.0660668715480959
  },
  {
   "group": 3,
   "cell": 11,
   "soc": 80,
   "d_r_ohm": 0.0021575799999999992,
   "d_r_pol": 0.044167053000000005,
   "d_z_im_hf": 0.002477708799999999,
   "d_arc_height": 0.01680973778,
   "d_arc_dre": 0.039978921999999986,
   "d_tail_slope": -0.6141957832102913,
   "d_lf_abs": 0.04718239496545158,
   "d_lf_phase_deg": 0.3368591055778474,
   "share_arc": 0.9051752219012661
  },
  {
   "group": 3,
   "cell": 14,
   "soc": 20,
   "d_r_ohm": 0.0017341899999999966,
   "d_r_pol": 0.034522618,
   "d_z_im_hf": -0.0021844403,
   "d_arc_height": 0.013622678403000004,
   "d_arc_dre": 0.03103919699999999,
   "d_tail_slope": -1.3172910346284816,
   "d_lf_abs": 0.036526918271091724,
   "d_lf_phase_deg": -0.691230921331103,
   "share_arc": 0.8990974265045598
  },
  {
   "group": 3,
   "cell": 14,
   "soc": 50,
   "d_r_ohm": 0.0019648290000000013,
   "d_r_pol": 0.034171387,
   "d_z_im_hf": -0.002042555599999999,
   "d_arc_height": 0.012475587053,
   "d_arc_dre": 0.03610321200000001,
   "d_tail_slope": -0.5508456271395258,
   "d_lf_abs": 0.03653650135774461,
   "d_lf_phase_deg": 0.005297428241314961,
   "share_arc": 1.0565334090770155
  },
  {
   "group": 3,
   "cell": 14,
   "soc": 80,
   "d_r_ohm": 0.002358082999999997,
   "d_r_pol": 0.046720974,
   "d_z_im_hf": -0.0023637338999999997,
   "d_arc_height": 0.018741925014,
   "d_arc_dre": 0.042607110000000004,
   "d_tail_slope": -0.9093999277510156,
   "d_lf_abs": 0.04936497527406153,
   "d_lf_phase_deg": -1.4069821450565563,
   "share_arc": 0.9119482397777068
  },
  {
   "group": 4,
   "cell": 12,
   "soc": 20,
   "d_r_ohm": 0.0008970719999999988,
   "d_r_pol": 0.027024068000000005,
   "d_z_im_hf": 0.003169110899999999,
   "d_arc_height": 0.00988482456,
   "d_arc_dre": 0.02322825,
   "d_tail_slope": -0.8479823810707445,
   "d_lf_abs": 0.028391278652656893,
   "d_lf_phase_deg": 0.1952344560699384,
   "share_arc": 0.8595393558068309
  },
  {
   "group": 4,
   "cell": 12,
   "soc": 50,
   "d_r_ohm": 0.0010002809999999987,
   "d_r_pol": 0.021545837999999998,
   "d_z_im_hf": 0.0031433972,
   "d_arc_height": 0.00783460833,
   "d_arc_dre": 0.019475423,
   "d_tail_slope": -0.48685540572215047,
   "d_lf_abs": 0.023036354002633416,
   "d_lf_phase_deg": -0.40255985061263644,
   "share_arc": 0.9039064992505745
  },
  {
   "group": 4,
   "cell": 12,
   "soc": 80,
   "d_r_ohm": 0.0011730939999999995,
   "d_r_pol": 0.032008734000000004,
   "d_z_im_hf": 0.003012222700000001,
   "d_arc_height": 0.011994727680000001,
   "d_arc_dre": 0.028350514,
   "d_tail_slope": -0.40430173619438625,
   "d_lf_abs": 0.03397625249597119,
   "d_lf_phase_deg": -0.008351683966447254,
   "share_arc": 0.8857118185305297
  },
  {
   "group": 4,
   "cell": 18,
   "soc": 20,
   "d_r_ohm": 0.006319642,
   "d_r_pol": 0.02519914900000001,
   "d_z_im_hf": 0.00035222299999999873,
   "d_arc_height": 0.010526660890000001,
   "d_arc_dre": 0.024183422000000003,
   "d_tail_slope": -0.5721533451396144,
   "d_lf_abs": 0.031804634007323265,
   "d_lf_phase_deg": 0.08950551039064258,
   "share_arc": 0.95969201182151
  },
  {
   "group": 4,
   "cell": 18,
   "soc": 50,
   "d_r_ohm": 0.006654794999999998,
   "d_r_pol": 0.020992789000000005,
   "d_z_im_hf": 0.00016250899999999992,
   "d_arc_height": 0.008429709099999998,
   "d_arc_dre": 0.020451102999999998,
   "d_tail_slope": 0.24187567799079057,
   "d_lf_abs": 0.02846613112180768,
   "d_lf_phase_deg": 1.4077004305603733,
   "share_arc": 0.9741965681644299
  },
  {
   "group": 4,
   "cell": 18,
   "soc": 80,
   "d_r_ohm": 0.007057444000000003,
   "d_r_pol": 0.033598219000000006,
   "d_z_im_hf": -0.00023139100000000093,
   "d_arc_height": 0.01271037479,
   "d_arc_dre": 0.029335525,
   "d_tail_slope": -0.5391936955412024,
   "d_lf_abs": 0.040724369991804676,
   "d_lf_phase_deg": -0.9550132627651688,
   "share_arc": 0.8731273821389163
  },
  {
   "group": 4,
   "cell": 19,
   "soc": 20,
   "d_r_ohm": 0.0038095559999999987,
   "d_r_pol": 0.02664230800000001,
   "d_z_im_hf": 0.00020692999999999927,
   "d_arc_height": 0.010812757,
   "d_arc_dre": 0.024632185999999993,
   "d_tail_slope": -0.9093009272085593,
   "d_lf_abs": 0.030632416847478208,
   "d_lf_phase_deg": -0.8301757901295748,
   "share_arc": 0.9245515065736791
  },
  {
   "group": 4,
   "cell": 19,
   "soc": 50,
   "d_r_ohm": 0.004558570999999997,
   "d_r_pol": 0.021125847999999996,
   "d_z_im_hf": 5.113900000000039e-05,
   "d_arc_height": 0.00850734666,
   "d_arc_dre": 0.02050139,
   "d_tail_slope": 0.2293752072386378,
   "d_lf_abs": 0.026375253679220598,
   "d_lf_phase_deg": 1.3846967070287555,
   "share_arc": 0.9704410445441056
  },
  {
   "group": 4,
   "cell": 19,
   "soc": 80,
   "d_r_ohm": 0.004519908999999996,
   "d_r_pol": 0.032680548999999996,
   "d_z_im_hf": -0.00012182099999999939,
   "d_arc_height": 0.0126152635,
   "d_arc_dre": 0.029025599,
   "d_tail_slope": -0.6941506243327393,
   "d_lf_abs": 0.03740378777719297,
   "d_lf_phase_deg": -1.3569291220008246,
   "share_arc": 0.8881613035325693
  }
 ],
 "caveats": [
  "频率轴不可溯源（文件无频率、指南/论文实验条件不可得）——仅索引空间几何",
  "弧段归属（SEI 增厚 vs 活性表面丧失）几何分辨率内不可分",
  "LCO 半电池几何验证（v1.11）与本 NCA 化学不同体系"
 ],
 "verdict": "EIS 阻抗退化模式收口（开放项②阻抗侧）：Oxford NCA 18650 33 个 BoL→MoL 对（11 芯 × 3 SOC）频率无关几何分解——ΔR_ohm 中位 +3.2 mΩ、ΔR_pol +30.8 mΩ，增长分区：欧姆段仅占正部合计 11%、弧段实部占 ΔR_pol 81%——**界面主导**（欧姆/电解液通道基本不动）。弧段归属两读法并列（35 点谱 R_SEI∥R_ct 合弧，几何不可分）：读法 a「SEI 增厚」（shift/LLI 侧，慢倍率+日历占比高=预期主项）；读法 b「活性表面丧失」（LAM/shape 侧）不可排除。论文 DVA「路径依赖=负极退化」与两读法均相容（负极 SEI/LLI 与负极 LAM 都归因负极）——阻抗侧不裁决两读法，与 v1.11 post-mortem 位点开放项衔接。组对比：C/2 组 ΔR_pol 29.3 mΩ vs C/4 30.9 mΩ（15/18 对，差 1.6 mΩ）——倍率差不显著（路径老化阻抗增长近倍率无关）。⚠️ 频率轴不可溯源，仅索引空间差分有效；弧段归属、LAM-PE/NE 位点均在分辨率外。"
}

File: results/metrics/48_eis_mode_link.json
{
 "n_guide_blocks": 250,
 "n_rpt_blocks": 132,
 "n_cells": 11,
 "fade_summary": {
  "fade_pct_med": 11.10834325189728,
  "fade_pct_min": 5.651337967359227,
  "fade_pct_max": 16.895020328007494
 },
 "drpol_per_fade_med_mohm_per_pct": 2.4662987259793434,
 "n_valid_pairs": 33,
 "rate_fade_compare": {
  "c2_fade_med": 14.192320352179898,
  "c4_fade_med": 10.295914549776718,
  "n_c2": 5,
  "n_c4": 6
 },
 "group_rows": [
  {
   "group": 1,
   "c_rate": 0.5,
   "period": "1+5d",
   "fade_pct_med": 12.725760224149196,
   "d_r_pol_med": 22.187309499999994,
   "n": 6
  },
  {
   "group": 2,
   "c_rate": 0.25,
   "period": "1+5d",
   "fade_pct_med": 10.816221327594588,
   "d_r_pol_med": 33.530168,
   "n": 9
  },
  {
   "group": 3,
   "c_rate": 0.5,
   "period": "2+10d",
   "fade_pct_med": 16.114323438448753,
   "d_r_pol_med": 34.253899000000004,
   "n": 9
  },
  {
   "group": 4,
   "c_rate": 0.25,
   "period": "2+10d",
   "fade_pct_med": 9.957628197062995,
   "d_r_pol_med": 26.64230800000001,
   "n": 9
  }
 ],
 "fade_rows": [
  {
   "group": 1,
   "cell": 15,
   "q_bol": 3.1232214162491627,
   "q_bol2": 2.951624521883463,
   "q_end": 2.715329131592109,
   "fade_pct": 13.059986158359294,
   "n_rpt": 14
  },
  {
   "group": 1,
   "cell": 20,
   "q_bol": 3.116790051753516,
   "q_bol2": 2.931827706356557,
   "q_end": 2.7305719437450686,
   "fade_pct": 12.391534289939099,
   "n_rpt": 14
  },
  {
   "group": 2,
   "cell": 3,
   "q_bol": 3.096953452353703,
   "q_bol2": 2.9363849910559727,
   "q_end": 2.7756620664954266,
   "fade_pct": 10.37443380410168,
   "n_rpt": 8
  },
  {
   "group": 2,
   "cell": 4,
   "q_bol": 3.1032103159465256,
   "q_bol2": 2.9236138534958935,
   "q_end": 2.7584950622228996,
   "fade_pct": 11.10834325189728,
   "n_rpt": 8
  },
  {
   "group": 2,
   "cell": 8,
   "q_bol": 3.1176845366767543,
   "q_bol2": 2.9463921992484012,
   "q_end": 2.780468876893605,
   "fade_pct": 10.816221327594588,
   "n_rpt": 8
  },
  {
   "group": 3,
   "cell": 10,
   "q_bol": 3.145194195213753,
   "q_bol2": 2.9615996397170306,
   "q_end": 2.6383674298296937,
   "fade_pct": 16.114323438448753,
   "n_rpt": 14
  },
  {
   "group": 3,
   "cell": 11,
   "q_bol": 3.153226597958682,
   "q_bol2": 2.961677169959528,
   "q_end": 2.6204883232454237,
   "fade_pct": 16.895020328007494,
   "n_rpt": 14
  },
  {
   "group": 3,
   "cell": 14,
   "q_bol": 3.137208467909429,
   "q_bol2": 2.953019408839544,
   "q_end": 2.6919657920280082,
   "fade_pct": 14.192320352179898,
   "n_rpt": 11
  },
  {
   "group": 4,
   "cell": 12,
   "q_bol": 3.1486079344794566,
   "q_bol2": 2.9576429931413952,
   "q_end": 2.8350812629807676,
   "fade_pct": 9.957628197062995,
   "n_rpt": 8
  },
  {
   "group": 4,
   "cell": 18,
   "q_bol": 3.1561044272356584,
   "q_bol2": 2.967117520535575,
   "q_end": 2.8336327619677375,
   "fade_pct": 10.217395295451759,
   "n_rpt": 8
  },
  {
   "group": 4,
   "cell": 19,
   "q_bol": 2.9681426298918874,
   "q_bol2": 2.551475422802052,
   "q_end": 2.8004028585234324,
   "fade_pct": 5.651337967359227,
   "n_rpt": 8
  }
 ],
 "caveats": [
  "MoL 时点与末 RPT 对齐为假设（Part 1 = BoL→MoL 区间）",
  "q_cc=最大恒流放电段口径（块总吞吐含多循环）",
  "弧段归属两读法并列；频率轴不可溯源",
  "n=11 芯，组间对比为方向性非显著性检验"
 ],
 "verdict": "fade 归一化阻抗联动收口（v1.12 第三线）：11 芯 RPT 轨迹（Guide 映射 132 个 RPT 块）BoL→末 fade 中位 11.11%；界面阻抗代价 ΔR_pol/fade 中位 2 mΩ/%（33 对，跨芯可比）。路径条件：C/2 组 fade 14.19% vs C/4 10.30%（比 1.38）——高倍率组退化更快（与论文路径依赖方向一致）；而 WP48 的 ΔR_pol 增长近倍率无关（29 vs 31 mΩ）→ fade 差异不来自界面阻抗增长总量，而来自模式配比/动力学——与论文 DVA 归因负极位点一致（阻抗总量不分辨位点）。模式框架证据：慢倍率路径老化（C/2–C/4）阻抗签名界面主导+欧姆小 → 与 SNL 1C/2C 的 shift-like 主导图景（v1.10 LFP 1C shape 份额 0.05）方向一致，支持「速率依赖模式配比」（慢→shift 主导、快→shape 份额升）；弧段两读法（SEI 增厚 vs 活性表面丧失）仍并列，不作单选。⚠️ MoL 时点与末 RPT 对齐为假设（Part 1 = BoL→MoL 区间）；fade 用 q_cc（最大 CC 放电段）口径。"
}

File: results/metrics/49_eis_eol.json
{
 "n_spectra": 200,
 "stages": {
  "Part2_BoL": 48,
  "Part2_EoL": 44,
  "Part2_MoL": 36,
  "Part3_BoL": 36,
  "Part3_EoL": 36
 },
 "qc_vs_part1": {
  "n_overlap": 33,
  "dr_pol_max_abs_diff": 0.0,
  "dr_pol_med_abs_diff": 0.0,
  "reproduced": true
 },
 "pair_stats": {
  "BoL->MoL": {
   "n": 36,
   "d_r_ohm_med": 0.003327384499999999,
   "d_r_pol_med": 0.028158173499999998,
   "d_arc_dre_med": 0.0244494515,
   "d_tail_dre_med": 0.00221476700000001,
   "d_tail_slope_med": -0.48976809933464904,
   "arc_share_med": 0.9204986080487709,
   "share_ohm": 0.1072331417194946,
   "share_arc": 0.6468512147883904,
   "share_tail": 0.24591564349211498
  },
  "MoL->EoL": {
   "n": 35,
   "d_r_ohm_med": 0.004231437999999997,
   "d_r_pol_med": 0.039239379,
   "d_arc_dre_med": 0.03859026099999999,
   "d_tail_dre_med": 0.0001413029999999954,
   "d_tail_slope_med": -0.5331532052399242,
   "arc_share_med": 0.9963989491271003,
   "share_ohm": 0.09274037870279957,
   "share_arc": 0.8040867711459688,
   "share_tail": 0.10317285015123162
  },
  "BoL->EoL": {
   "n": 80,
   "d_r_ohm_med": 0.006448653000000002,
   "d_r_pol_med": 0.06313680799999999,
   "d_arc_dre_med": 0.0523488835,
   "d_tail_dre_med": 0.003373675500000003,
   "d_tail_slope_med": -1.0865370187994778,
   "arc_share_med": 0.9365989754607635,
   "share_ohm": 0.09484781228147761,
   "share_arc": 0.45711519666954353,
   "share_tail": 0.4480369910489789
  }
 },
 "chain": {
  "n": 35,
  "mol_eol_share_arc_med": 0.6304525237576375,
  "additivity_residual_max_abs": 0.0,
  "seg_arc_bol_mol_med": 0.024322964999999995,
  "seg_arc_mol_eol_med": 0.03859026099999999
 },
 "condition_anchors": {
  "g5": {
   "kind": "cycle_only",
   "n": 6,
   "d_r_ohm_med": 0.067269629,
   "d_r_pol_med": 0.52665441,
   "d_arc_dre_med": 0.005788229999999995,
   "d_tail_dre_med": 0.5239079635,
   "d_tail_slope_med": -1.4497493767533807,
   "arc_share_med": 0.01045126340887688,
   "share_ohm": 0.11238107838686194,
   "share_arc": 0.010160961365151345,
   "share_tail": 0.8774579602479867
  },
  "g6": {
   "kind": "calendar_only",
   "n": 3,
   "d_r_ohm_med": 0.0064880249999999945,
   "d_r_pol_med": 0.007142547000000013,
   "d_arc_dre_med": 0.0060218419999999995,
   "d_tail_dre_med": 0.00043608400000000325,
   "d_tail_slope_med": 0.058530260712831295,
   "arc_share_med": 0.9418320443698658,
   "share_ohm": 0.5051710774218028,
   "share_arc": 0.45564910825780297,
   "share_tail": 0.039179814320394184
  },
  "g1_4": {
   "n": 35,
   "d_r_ohm_med": 0.008430174999999998,
   "d_r_pol_med": 0.067320875,
   "d_arc_dre_med": 0.063674014,
   "d_tail_dre_med": 0.002466783,
   "d_tail_slope_med": -1.112107927482263,
   "arc_share_med": 0.9613083026121839,
   "share_ohm": 0.10422208105196716,
   "share_arc": 0.7926001976486154,
   "share_tail": 0.10317772129941749
  },
  "g7_10": {
   "n": 36,
   "d_r_ohm_med": 0.0038549530000000012,
   "d_r_pol_med": 0.05627130400000001,
   "d_arc_dre_med": 0.0498904055,
   "d_tail_dre_med": 0.003776881500000006,
   "d_tail_slope_med": -1.0035256965585126,
   "arc_share_med": 0.9235237472087974,
   "share_ohm": 0.05299072165362276,
   "share_arc": 0.7144506580552612,
   "share_tail": 0.2325586202911161
  }
 },
 "cond_compare": {
  "cc_90soc_bol_eol": {
   "n": 35,
   "d_r_ohm_med": 0.008430174999999998,
   "d_r_pol_med": 0.067320875,
   "d_arc_dre_med": 0.063674014,
   "d_tail_dre_med": 0.002466783,
   "d_tail_slope_med": -1.112107927482263,
   "arc_share_med": 0.9613083026121839,
   "share_ohm": 0.10422208105196716,
   "share_arc": 0.7926001976486154,
   "share_tail": 0.10317772129941749
  },
  "cccv_90soc_bol_eol": {
   "n": 18,
   "d_r_ohm_med": 0.0027336220000000015,
   "d_r_pol_med": 0.05250839200000001,
   "d_arc_dre_med": 0.048711893,
   "d_tail_dre_med": 0.003674332999999995,
   "d_tail_slope_med": -0.9734172935898362,
   "arc_share_med": 0.9197563188543885,
   "share_ohm": 0.040507946839995,
   "share_arc": 0.6716502015662957,
   "share_tail": 0.2878418515937094
  },
  "cccv_100soc_bol_eol": {
   "n": 18,
   "d_r_ohm_med": 0.005544677500000001,
   "d_r_pol_med": 0.07244672099999998,
   "d_arc_dre_med": 0.0523488835,
   "d_tail_dre_med": 0.003981021999999997,
   "d_tail_slope_med": -1.1526063013427894,
   "arc_share_med": 0.9252179071407196,
   "share_ohm": 0.06231596171960158,
   "share_arc": 0.7464246812714255,
   "share_tail": 0.191259357008973
  },
  "cccv_mol_eol": {
   "n": 0
  }
 },
 "pairs_mol_eol": [
  {
   "group": 1,
   "cell": 15,
   "soc": 20,
   "stage_pair": "MoL->EoL",
   "quality": "ok",
   "d_r_ohm": 0.0032888919999999947,
   "d_r_pol": 0.04250327000000001,
   "d_z_im_hf": -0.0009814018999999997,
   "d_arc_height": 0.015713795940000004,
   "d_arc_dre": 0.04539661299999999,
   "d_tail_slope": -1.0520312024086056,
   "d_lf_abs": 0.04639138166864952,
   "d_lf_phase_deg": -0.1873549357744686,
   "arc_share_rpol": 1.0680734211744174
  },
  {
   "group": 1,
   "cell": 15,
   "soc": 50,
   "stage_pair": "MoL->EoL",
   "quality": "ok",
   "d_r_ohm": 0.003542334000000001,
   "d_r_pol": 0.038481405999999996,
   "d_z_im_hf": -0.0008265290000000012,
   "d_arc_height": 0.013563252400000001,
   "d_arc_dre": 0.03525549,
   "d_tail_slope": -1.285087155746342,
   "d_lf_abs": 0.04231118120117211,
   "d_lf_phase_deg": -0.9727210377738711,
   "arc_share_rpol": 0.9161694871543936
  },
  {
   "group": 1,
   "cell": 15,
   "soc": 80,
   "stage_pair": "MoL->EoL",
   "quality": "ok",
   "d_r_ohm": 0.003532390999999996,
   "d_r_pol": 0.04278433099999999,
   "d_z_im_hf": -0.0008298179999999995,
   "d_arc_height": 0.0150258107,
   "d_arc_dre": 0.038304131,
   "d_tail_slope": -0.33163501506507226,
   "d_lf_abs": 0.0477672417816479,
   "d_lf_phase_deg": 2.0237948523306173,
   "arc_share_rpol": 0.8952840936089431
  },
  {
   "group": 1,
   "cell": 20,
   "soc": 20,
   "stage_pair": "MoL->EoL",
   "quality": "ok",
   "d_r_ohm": 0.005208503999999996,
   "d_r_pol": 0.04936571900000001,
   "d_z_im_hf": 0.0027636536,
   "d_arc_height": 0.019145534650000004,
   "d_arc_dre": 0.053459987,
   "d_tail_slope": -1.0052822472763427,
   "d_lf_abs": 0.05560696583048315,
   "d_lf_phase_deg": 0.868274042099344,
   "arc_share_rpol": 1.0829374732696588
  },
  {
   "group": 1,
   "cell": 20,
   "soc": 50,
   "stage_pair": "MoL->EoL",
   "quality": "ok",
   "d_r_ohm": 0.005579415999999997,
   "d_r_pol": 0.04730885599999999,
   "d_z_im_hf": 0.0028369294000000003,
   "d_arc_height": 0.018027590700000002,
   "d_arc_dre": 0.04619820299999999,
   "d_tail_slope": -0.5331532052399242,
   "d_lf_abs": 0.05408687302643929,
   "d_lf_phase_deg": 0.9704831438584876,
   "arc_share_rpol": 0.9765233596010017
  },
  {
   "group": 1,
   "cell": 20,
   "soc": 80,
   "stage_pair": "MoL->EoL",
   "quality": "ok",
   "d_r_ohm": 0.005697767999999999,
   "d_r_pol": 0.057721692000000005,
   "d_z_im_hf": 0.0028703391,
   "d_arc_height": 0.020301939980000003,
   "d_arc_dre": 0.054974504999999986,
   "d_tail_slope": -0.837777888709343,
   "d_lf_abs": 0.06470547964300707,
   "d_lf_phase_deg": 0.6623135960855162,
   "arc_share_rpol": 0.9524063327873338
  },
  {
   "group": 2,
   "cell": 3,
   "soc": 20,
   "stage_pair": "MoL->EoL",
   "quality": "ok",
   "d_r_ohm": 0.0030783309999999967,
   "d_r_pol": 0.02762672699999999,
   "d_z_im_hf": -0.002339360799999999,
   "d_arc_height": 0.023668205369999997,
   "d_arc_dre": 0.067163364,
   "d_tail_slope": -0.7187125977550243,
   "d_lf_abs": 0.030753210678331602,
   "d_lf_phase_deg": -0.8605382009828002,
   "arc_share_rpol": 2.431101013160192
  },
  {
   "group": 2,
   "cell": 3,
   "soc": 50,
   "stage_pair": "MoL->EoL",
   "quality": "ok",
   "d_r_ohm": 0.002734638999999997,
   "d_r_pol": 0.019107721999999994,
   "d_z_im_hf": -0.0024756907999999994,
   "d_arc_height": 0.021153657149999998,
   "d_arc_dre": 0.056846853999999995,
   "d_tail_slope": -0.4768173676304498,
   "d_lf_abs": 0.021867290344632792,
   "d_lf_phase_deg": -0.388808023606364,
   "arc_share_rpol": 2.9750722770615994
  },
  {
   "group": 2,
   "cell": 3,
   "soc": 80,
   "stage_pair": "MoL->EoL",
   "quality": "ok",
   "d_r_ohm": 0.0025305859999999944,
   "d_r_pol": 0.04278464,
   "d_z_im_hf": -0.0026172578,
   "d_arc_height": 0.029954678959999995,
   "d_arc_dre": 0.07844522399999998,
   "d_tail_slope": -0.6044496636388842,
   "d_lf_abs": 0.04610076302996287,
   "d_lf_phase_deg": 0.7811130498037286,
   "arc_share_rpol": 1.8334903367189717
  },
  {
   "group": 2,
   "cell": 4,
   "soc": 20,
   "stage_pair": "MoL->EoL",
   "quality": "ok",
   "d_r_ohm": 0.002335298999999999,
   "d_r_pol": 0.039405072999999985,
   "d_z_im_hf": -0.0012102131999999991,
   "d_arc_height": 0.014161223909999996,
   "d_arc_dre": 0.03696337099999999,
   "d_tail_slope": -0.6238386232243007,
   "d_lf_abs": 0.042554220616765615,
   "d_lf_phase_deg": 0.12700360147207945,
   "arc_share_rpol": 0.9380358462982673
  },
  {
   "group": 2,
   "cell": 4,
   "soc": 50,
   "stage_pair": "MoL->EoL",
   "quality": "ok",
   "d_r_ohm": 0.002566401000000003,
   "d_r_pol": 0.039239379,
   "d_z_im_hf": -0.0012311809999999996,
   "d_arc_height": 0.015155253729999998,
   "d_arc_dre": 0.039098076,
   "d_tail_slope": -0.26710252253968025,
   "d_lf_abs": 0.04306222326242133,
   "d_lf_phase_deg": 1.875350885866986,
   "arc_share_rpol": 0.9963989491271003
  },
  {
   "group": 2,
   "cell": 4,
   "soc": 80,
   "stage_pair": "MoL->EoL",
   "quality": "ok",
   "d_r_ohm": 0.002644124999999997,
   "d_r_pol": 0.050300231000000015,
   "d_z_im_hf": -0.0011532889999999983,
   "d_arc_height": 0.018281785919999998,
   "d_arc_dre": 0.05454712500000001,
   "d_tail_slope": -0.696187855459685,
   "d_lf_abs": 0.05377124464194759,
   "d_lf_phase_deg": 0.14615582674472272,
   "arc_share_rpol": 1.0844309045022078
  },
  {
   "group": 2,
   "cell": 8,
   "soc": 20,
   "stage_pair": "MoL->EoL",
   "quality": "ok",
   "d_r_ohm": 0.0060111769999999995,
   "d_r_pol": 0.02286223300000001,
   "d_z_im_hf": 3.93502999999993e-05,
   "d_arc_height": 0.010197922630000002,
   "d_arc_dre": 0.02223352399999999,
   "d_tail_slope": -0.2942274696774332,
   "d_lf_abs": 0.02971804415785506,
   "d_lf_phase_deg": 0.8169127115051236,
   "arc_share_rpol": 0.9725001053046735
  },
  {
   "group": 2,
   "cell": 8,
   "soc": 50,
   "stage_pair": "MoL->EoL",
   "quality": "ok",
   "d_r_ohm": 0.0063368190000000005,
   "d_r_pol": 0.02841236100000001,
   "d_z_im_hf": 6.753999999999441e-06,
   "d_arc_height": 0.01219927103,
   "d_arc_dre": 0.03092892400000001,
   "d_tail_slope": -0.27905136440474804,
   "d_lf_abs": 0.035639558539582075,
   "d_lf_phase_deg": 0.8949106965693066,
   "arc_share_rpol": 1.088572822230437
  },
  {
   "group": 2,
   "cell": 8,
   "soc": 80,
   "stage_pair": "MoL->EoL",
   "quality": "ok",
   "d_r_ohm": 0.0064293630000000004,
   "d_r_pol": 0.04090539900000002,
   "d_z_im_hf": 5.4974000000001036e-05,
   "d_arc_height": 0.01585194672,
   "d_arc_dre": 0.040212814,
   "d_tail_slope": -0.6705521953027656,
   "d_lf_abs": 0.048132171338051755,
   "d_lf_phase_deg": 0.29193961087405995,
   "arc_share_rpol": 0.9830686164435158
  },
  {
   "group": 3,
   "cell": 10,
   "soc": 20,
   "stage_pair": "MoL->EoL",
   "quality": "ok",
   "d_r_ohm": 0.003479257999999999,
   "d_r_pol": 0.057302716000000004,
   "d_z_im_hf": 0.0011249100999999994,
   "d_arc_height": 0.0005032562100000003,
   "d_arc_dre": 0.0006981649999999937,
   "d_tail_slope": -0.4276535994350915,
   "d_lf_abs": 0.06252712333059032,
   "d_lf_phase_deg": 2.0257182331925687,
   "arc_share_rpol": 0.012183802945745078
  },
  {
   "group": 3,
   "cell": 10,
   "soc": 80,
   "stage_pair": "MoL->EoL",
   "quality": "ok",
   "d_r_ohm": 0.004149839999999995,
   "d_r_pol": 0.067493154,
   "d_z_im_hf": 0.0010692775000000002,
   "d_arc_height": 0.02626878007,
   "d_arc_dre": 0.06428264000000003,
   "d_tail_slope": -0.40161859948220885,
   "d_lf_abs": 0.07472583066280156,
   "d_lf_phase_deg": 3.149161935684397,
   "arc_share_rpol": 0.9524320051778885
  },
  {
   "group": 3,
   "cell": 11,
   "soc": 20,
   "stage_pair": "MoL->EoL",
   "quality": "ok",
   "d_r_ohm": 0.008856032,
   "d_r_pol": 0.062983707,
   "d_z_im_hf": 0.0007843459000000004,
   "d_arc_height": 0.03743140079,
   "d_arc_dre": 0.106613036,
   "d_tail_slope": -0.7050682304147019,
   "d_lf_abs": 0.07332255483906017,
   "d_lf_phase_deg": 0.8503988720211435,
   "arc_share_rpol": 1.6927081792756338
  },
  {
   "group": 3,
   "cell": 11,
   "soc": 50,
   "stage_pair": "MoL->EoL",
   "quality": "ok",
   "d_r_ohm": 0.009263350999999996,
   "d_r_pol": 0.06822613,
   "d_z_im_hf": 0.0007214136999999995,
   "d_arc_height": 0.02337858514,
   "d_arc_dre": 0.06905408900000001,
   "d_tail_slope": -0.7604952544623749,
   "d_lf_abs": 0.07932022583381414,
   "d_lf_phase_deg": 1.4730358181859184,
   "arc_share_rpol": 1.0121355117166988
  },
  {
   "group": 3,
   "cell": 11,
   "soc": 80,
   "stage_pair": "MoL->EoL",
   "quality": "ok",
   "d_r_ohm": 0.009299223000000002,
   "d_r_pol": 0.08070107199999998,
   "d_z_im_hf": 0.0008559898,
   "d_arc_height": 0.0298886742,
   "d_arc_dre": 0.08351562199999998,
   "d_tail_slope": -0.6544768362718643,
   "d_lf_abs": 0.09303485729839753,
   "d_lf_phase_deg": 1.7727213915562317,
   "arc_share_rpol": 1.0348762405535332
  },
  {
   "group": 3,
   "cell": 14,
   "soc": 20,
   "stage_pair": "MoL->EoL",
   "quality": "no_valley",
   "d_r_ohm": 0.006174252000000005,
   "d_r_pol": 0.061157321000000014,
   "d_z_im_hf": -0.00016009899999999862,
   "d_arc_height": 0.02338190528,
   "d_arc_dre": 0.017987255000000014,
   "d_tail_slope": -0.5259989761206246,
   "d_lf_abs": 0.06886924838430877,
   "d_lf_phase_deg": 1.585643779747178,
   "arc_share_rpol": 0.29411450184353255
  },
  {
   "group": 3,
   "cell": 14,
   "soc": 50,
   "stage_pair": "MoL->EoL",
   "quality": "ok",
   "d_r_ohm": 0.006217745000000004,
   "d_r_pol": 0.06267754,
   "d_z_im_hf": -0.00024184399999999974,
   "d_arc_height": 0.02436152021,
   "d_arc_dre": 0.06542201599999997,
   "d_tail_slope": -0.8810409270904842,
   "d_lf_abs": 0.07020218746107038,
   "d_lf_phase_deg": 0.38722487668943373,
   "arc_share_rpol": 1.0437872322366188
  },
  {
   "group": 3,
   "cell": 14,
   "soc": 80,
   "stage_pair": "MoL->EoL",
   "quality": "ok",
   "d_r_ohm": 0.0060480720000000016,
   "d_r_pol": 0.079885526,
   "d_z_im_hf": -0.0001633879999999987,
   "d_arc_height": 0.030172921726,
   "d_arc_dre": 0.08230077599999999,
   "d_tail_slope": -0.3855775076228093,
   "d_lf_abs": 0.08890316943732231,
   "d_lf_phase_deg": 2.9364180379454403,
   "arc_share_rpol": 1.030233887425364
  },
  {
   "group": 4,
   "cell": 12,
   "soc": 20,
   "stage_pair": "MoL->EoL",
   "quality": "ok",
   "d_r_ohm": 0.004231437999999997,
   "d_r_pol": 0.027487321999999995,
   "d_z_im_hf": 0.00038473299999999995,
   "d_arc_height": -0.01192911684,
   "d_arc_dre": -0.037247671999999996,
   "d_tail_slope": -0.3620993461119591,
   "d_lf_abs": 0.0322473032693302,
   "d_lf_phase_deg": 0.4542381859772302,
   "arc_share_rpol": -1.3550855190622062
  },
  {
   "group": 4,
   "cell": 12,
   "soc": 50,
   "stage_pair": "MoL->EoL",
   "quality": "ok",
   "d_r_ohm": 0.004443039000000003,
   "d_r_pol": 0.028967789999999993,
   "d_z_im_hf": 0.0004606610000000011,
   "d_arc_height": 0.011350714327,
   "d_arc_dre": 0.028145406000000005,
   "d_tail_slope": -0.6545931037358504,
   "d_lf_abs": 0.03352006352754644,
   "d_lf_phase_deg": -0.9142017561179401,
   "arc_share_rpol": 0.9716103989983361
  },
  {
   "group": 4,
   "cell": 12,
   "soc": 80,
   "stage_pair": "MoL->EoL",
   "quality": "ok",
   "d_r_ohm": 0.004574916999999998,
   "d_r_pol": 0.035645402,
   "d_z_im_hf": 0.00046669409999999974,
   "d_arc_height": 0.01334443949,
   "d_arc_dre": 0.03704277300000002,
   "d_tail_slope": -0.7131707036301298,
   "d_lf_abs": 0.04026680322273357,
   "d_lf_phase_deg": -1.1735872583876468,
   "arc_share_rpol": 1.0392019986196261
  },
  {
   "group": 4,
   "cell": 18,
   "soc": 20,
   "stage_pair": "MoL->EoL",
   "quality": "ok",
   "d_r_ohm": 0.0035855659999999984,
   "d_r_pol": 0.026097320999999986,
   "d_z_im_hf": 0.0011551510999999997,
   "d_arc_height": 0.010184327939999998,
   "d_arc_dre": 0.024808668,
   "d_tail_slope": -0.37212207262096575,
   "d_lf_abs": 0.03043024371669767,
   "d_lf_phase_deg": 1.143886263147154,
   "arc_share_rpol": 0.9506212534229093
  },
  {
   "group": 4,
   "cell": 18,
   "soc": 50,
   "stage_pair": "MoL->EoL",
   "quality": "ok",
   "d_r_ohm": 0.0037574400000000008,
   "d_r_pol": 0.027705611999999998,
   "d_z_im_hf": 0.0012578885000000001,
   "d_arc_height": 0.01031704167,
   "d_arc_dre": 0.026818398999999993,
   "d_tail_slope": -0.9872603216476903,
   "d_lf_abs": 0.031231791393431144,
   "d_lf_phase_deg": -1.628421070393511,
   "arc_share_rpol": 0.9679771376282897
  },
  {
   "group": 4,
   "cell": 18,
   "soc": 80,
   "stage_pair": "MoL->EoL",
   "quality": "ok",
   "d_r_ohm": 0.003849423999999997,
   "d_r_pol": 0.03662394200000001,
   "d_z_im_hf": 0.0012798803000000011,
   "d_arc_height": 0.013749180430000002,
   "d_arc_dre": 0.03859026099999999,
   "d_tail_slope": -0.5080568876839003,
   "d_lf_abs": 0.04114327627766115,
   "d_lf_phase_deg": 0.25446901299892666,
   "arc_share_rpol": 1.053689441731859
  },
  {
   "group": 4,
   "cell": 19,
   "soc": 20,
   "stage_pair": "MoL->EoL",
   "quality": "ok",
   "d_r_ohm": 0.008122825,
   "d_r_pol": 0.024861853999999982,
   "d_z_im_hf": 0.0016659581,
   "d_arc_height": 0.009784654749999998,
   "d_arc_dre": 0.024405193,
   "d_tail_slope": -0.2633282383382921,
   "d_lf_abs": 0.03373539407390534,
   "d_lf_phase_deg": 1.2184180279575862,
   "arc_share_rpol": 0.9816320617118907
  },
  {
   "group": 4,
   "cell": 19,
   "soc": 50,
   "stage_pair": "MoL->EoL",
   "quality": "ok",
   "d_r_ohm": 0.007647723000000002,
   "d_r_pol": 0.028223163000000002,
   "d_z_im_hf": 0.0018749725000000005,
   "d_arc_height": 0.01021691298,
   "d_arc_dre": 0.02693822399999999,
   "d_tail_slope": -1.0167615105558658,
   "d_lf_abs": 0.03569982856313239,
   "d_lf_phase_deg": -1.9309987639016413,
   "arc_share_rpol": 0.9544721830079778
  },
  {
   "group": 4,
   "cell": 19,
   "soc": 80,
   "stage_pair": "MoL->EoL",
   "quality": "ok",
   "d_r_ohm": 0.007785257000000004,
   "d_r_pol": 0.038179378000000014,
   "d_z_im_hf": 0.0018503183000000006,
   "d_arc_height": 0.013850262390000001,
   "d_arc_dre": 0.03932170699999999,
   "d_tail_slope": -0.4642055885140984,
   "d_lf_abs": 0.04669114852937199,
   "d_lf_phase_deg": 0.31019729780743255,
   "arc_share_rpol": 1.0299200526525072
  },
  {
   "group": 6,
   "cell": 1,
   "soc": 20,
   "stage_pair": "MoL->EoL",
   "quality": "ok",
   "d_r_ohm": 0.001954142000000006,
   "d_r_pol": 0.0027108520000000066,
   "d_z_im_hf": 0.0004226807000000006,
   "d_arc_height": 0.00444401412,
   "d_arc_dre": 0.017544497,
   "d_tail_slope": -0.18681977883306944,
   "d_lf_abs": 0.004475491316854652,
   "d_lf_phase_deg": -0.7750087440249374,
   "arc_share_rpol": 6.471949409263197
  },
  {
   "group": 6,
   "cell": 1,
   "soc": 50,
   "stage_pair": "MoL->EoL",
   "quality": "ok",
   "d_r_ohm": 0.0025160390000000046,
   "d_r_pol": 0.0038688810000000046,
   "d_z_im_hf": 0.0003439094999999996,
   "d_arc_height": 0.0031774335196999995,
   "d_arc_dre": 0.011944384000000002,
   "d_tail_slope": 0.07252385536478223,
   "d_lf_abs": 0.0063596228816137496,
   "d_lf_phase_deg": 0.05882370545952753,
   "arc_share_rpol": 3.087296817865421
  },
  {
   "group": 6,
   "cell": 1,
   "soc": 80,
   "stage_pair": "MoL->EoL",
   "quality": "ok",
   "d_r_ohm": 0.0022020639999999966,
   "d_r_pol": 0.006492500000000005,
   "d_z_im_hf": 0.00033761279999999956,
   "d_arc_height": 0.00236956755,
   "d_arc_dre": 0.005660249999999992,
   "d_tail_slope": -0.09772072751347394,
   "d_lf_abs": 0.0088334443245556,
   "d_lf_phase_deg": 0.06694814387497061,
   "arc_share_rpol": 0.8718136311128205
  }
 ],
 "caveats": [
  "频率轴不可溯源——仅索引空间几何差分/比值有效",
  "组 6 纯日历 n=1：个案值不做统计推断",
  "组 5 无 MoL EIS（Readme 声明）且 EoL 仅 2/3 芯（Cell5 缺）",
  "三通道分区：尾段增量≈d_r_pol−d_arc_dre（钩-弧过渡≤3 mΩ 并入）",
  "两通道口径（只算欧姆+弧）会把组 5 尾段爆炸误判为欧姆主导——v1.13 已修正",
  "弧段归属（SEI 增厚 vs 活性表面丧失）EoL 段同样几何不可分"
 ],
 "verdict": "EIS 三阶段链收口（MoL→EoL 延伸）：Part 2+3 共 200 谱，MoL→EoL 配对 35 个——弧段占 ΔR_pol 中位 100%、ΔR_pol 中位 +39.2 mΩ，「界面主导」延续到 EoL（三通道正部份额：欧姆 9% / 弧段 80% / 尾段 10%）。三阶段链 35 芯：MoL→EoL 段占全链弧增长中位 63%（后段主导=界面退化加速），链可加性残差 max 0.00e+00 mΩ。循环/日历解耦锚（BoL→EoL，三通道）：组 5 纯 C/2 连续循环（n=6）**扩散尾主导**（尾段份额 88%、弧段仅 1%，ΔR_pol 中位 +527 mΩ 且低频 Z_re 冲到 0.6 Ω 量级）vs 组 6 纯日历（n=1 个案）弧段份额 94% 但 ΔR_pol 仅 +7.1 mΩ（几乎不动）vs 组 1–4 组合工况弧段份额 79%。→ 三通道解耦：**连续循环走扩散尾（类 shape/LAM 侧）、日历+慢路径走界面弧（类 shift/SEI 侧）**——与 v1.12 配比图景「慢倍率 shift 主导、快倍率 shape 份额升」同向，且给出独立的阻抗侧证据（首次工况解耦而非跨体系互证）。CCCV/满充新工况：组 7–10 弧段份额 71%（100% SOC 组 9–10 ΔR_pol +72.4 mΩ vs 90% SOC 组 7–8 +52.5 mΩ——满充日历抬高总量）。⚠️ 频率轴不可溯源仅索引空间口径；弧段归属两读法（SEI 增厚 vs 活性表面丧失）在 EoL 段同样不可分，不裁决；组 5 EoL 仅 2/3 芯（Cell5 无 EoL 谱）；钩-弧过渡段小量并入尾段（≤3 mΩ）。"
}
